Repository: diclecoban/Graduation-Project

# Battery Lifetime Prediction — SOP-Compliant Pipeline

Early-cycle lifetime prediction for lithium-ion cells (Severson/MATR and HUST
public datasets), built around an SOP that fixes label semantics, feature
definitions, and split protocols. Companion to a thesis on cross-dataset
transfer of capacity-only features.

> **Status**
> Within-dataset, cross-dataset, distribution-shift quantification,
> feature-transfer/XAI diagnostics, survival/censoring sensitivity,
> concept-/conditional-shift diagnostics, importance-weighted CP falsifier,
> Koopman/DMD dynamics pilot, target-side recalibration baselines, and standard
> MAPIE split conformal prediction are all in place.

---

## Headline numbers

**Within-dataset (primary configuration: 34 capacity-only features + log-target,
5 seeds, N=100, best model by mean R² within the fixed protocol):**

| Dataset | Best model | MAE [bootstrap 95% CI] | sMAPE [bootstrap 95% CI] | R² [bootstrap 95% CI] |
|---|---|---|---|---|
| MATR | CatBoost | **171.7 [110.4, 243.2]** | 23.7 [15.5, 33.5] | **0.575 [0.256, 0.732]** |
| HUST | Random Forest | **178.0 [112.1, 253.7]** | 12.2 [7.7, 17.3] | **0.340 [-0.579, 0.690]** |

Bootstrap intervals are averaged across the 5 seed-specific test-cell
bootstrap intervals; seed-to-seed standard deviations remain in
`outputs/results_v2_34feat_log/results_summary.csv`.

**Cross-dataset transfer (best per direction across all feature-set ablations):**

| Direction | Naïve R² | After 2-param rescaling on k=20 target cells |
|---|---|---|
| MATR → HUST | −10 to −20 | **−0.02 to −0.13** (50–500× MSE reduction) |
| HUST → MATR | −1.5 to −3 | **−0.05 to −0.11** |

Naïve transfer fails on every (model, feature-set, direction) combination,
even after capacity normalization aligns 71% of the feature-space shift
(Mahalanobis 13 → 3.75). The failure is not explained by covariate shift
alone; conditional/concept shift in the lifetime map remains, and a
2-parameter mean-and-slope correction fit on a small target labeled set
recovers the bulk of the loss.

---

## Repo layout

```
.
├── 0_data/                  # raw-data fetch + audit
│   ├── download_data.py
│   ├── build_matr_audit.py
│   └── build_hust_audit.py
├── 1_features/              # 34-feature capacity-only feature table
│   └── build_features.py
├── 2_models/                # within-/cross-dataset experiments
│   ├── generate_splits.py
│   ├── vif_screening.py
│   ├── run_experiments.py
│   └── metrics_utils.py
├── 3_analysis/              # shift quantification, recalibration
│   ├── shift_metrics.py

# 7-model within-dataset experiments (default = log-target, 34 features)
python3 2_models/run_experiments.py

# Cross-dataset transfer with capacity normalization
python3 1_features/build_features.py --capacity-normalize
python3 2_models/run_experiments.py --cross-dataset --log-target \
    --output-dir outputs/results_v2_cross_34_capnorm

## Detailed results

### Within-dataset

Primary configuration: 34 features + `--log-target` + z-score (no further
preprocessing). Mean R² across 5 seeds at N=100:

| Model | MATR R² | HUST R² |
|---|---|---|
| Elastic Net | 0.30 | 0.20 |
| PLS | 0.43 | 0.19 |
| Random Forest | 0.52 | **0.34** |
| XGBoost | 0.53 | 0.29 |
| **CatBoost** | **0.58** | 0.28 |
| Gaussian Process | 0.36 | 0.26 |
| Stacking (RF + XGB + CatBoost → Elastic Net meta) | 0.54 | 0.27 |

Reference points:
- Severson 2019 (voltage-curve features, MATR): R² ≈ 0.85–0.92
- Capacity-only literature ceiling (MATR): R² ≈ 0.6–0.7

R² is variance-bounded by lifetime spread. HUST's narrower spread (1500–3000
cycles) caps R² lower than MATR's (133–2066). HUST sMAPE (≈12%) is half of
MATR's (≈24%) — absolute error is in fact smaller in relative terms.

### Cross-dataset transfer (§5.2)

Trained on each dataset's training split, tested on the *full* uncensored
target dataset. Best per direction at N=100:

| Direction | Feature set | Best model | MAE | R² |
|---|---|---|---|---|
| MATR → HUST | 12 / 24 / 34 | Gaussian Process | 781 | **−8.13** |
| HUST → MATR | 12 | Random Forest | **518** | **−1.53** |
| HUST → MATR | 24 | Random Forest | 552 | −1.80 |
| HUST → MATR | 34 | Gaussian Process | 569 | −2.05 |

Three observations:

1. **All transfers fail catastrophically.** R² < 0 means worse than predicting
   the target's mean cycle-life. This holds across all feature-set sizes and
   all seven models.
2. **Asymmetry.** HUST → MATR (R² ≈ −1.5) is salvageable; MATR → HUST (R² ≈ −8)
   is not. MATR has wider lifetime spread and absorbs the HUST training signal
   as a coarse prior; HUST is too narrow.
3. **More features hurt transfer.** The 34-feature set is the within-dataset
   primary (R² = 0.575) but transfers worse than the 12-feature SOP set —
   within-dataset accuracy and transferability trade off in opposite
   directions.

# Within-dataset primary (MATR R² = 0.575, HUST R² = 0.340)
python3 2_models/run_experiments.py --log-target \
    --output-dir outputs/results_v2_34feat_log

File: PROJECT_SUMMARY.md
# Project Summary — Battery Lifetime Prediction (Dicle Çoban Thesis)

> **Repo**: <https://github.com/osmansafacifci/Graduation-Project-Dicle>
> **Status**: All §1–§7 result tables are reproducible, including feature-transfer stability, conditional-shift decomposition, SHAP/XAI attribution, survival/censoring sensitivity, Koopman/DMD dynamics pilot, importance-weighted CP diagnostics, and standard MAPIE split conformal prediction.
> **Last updated**: 2026-05-09

---

## 1. What we built

A reproducible, SOPv2-compliant pipeline for early-cycle battery lifetime
prediction on the Severson/MATR (124 LFP cells) and HUST (77 LFP cells) public
datasets. Forked from the student's original repo
([diclecoban/Graduation-Project](https://github.com/diclecoban/Graduation-Project));
v2 modules live alongside the original code so deviations from the supervisor's
SOPv2 spec are traceable.

The pipeline runs in two phases:

- **Phase A (Colab)** — reads raw `.pkl` files from Google Drive (~15-20 GB),
  runs MATR + HUST audits, builds 34-feature CSVs (~500 KB).
- **Phase B (laptop)** — splits, VIF, experiments, shift metrics,
  feature-transfer/XAI diagnostics, survival/censoring sensitivity,
  Koopman/DMD dynamics pilot, target rescaling, and conformal prediction. Pure
  CPU, seconds-to-minutes per light experiment.

Phase A is run only when feature definitions change. Phase B is iterated freely
on the committed CSVs without ever re-touching the raw data.

---

## 2. Goal and why it matters

**The student's original work** had several SOP deviations: wrong Q0 definition
(`first_positive(qd)` instead of `median(qd[2:5])`), wrong EOL definition (no
single-cycle threshold), and a feature set that mixed IR / Tavg / dQdV with
the SOP12 capacity-only features.

**Our job** as the supervisor was to:

1. Build a corrected, reproducible, end-to-end pipeline.
2. Run all experiments specified in the supervisor's SOPv2 doc (`§1`–`§7`).
3. Quantify within-dataset performance and cross-dataset transferability.
4. Identify what works, what doesn't, and document the "why" for the thesis.

---

## 3. Pipeline blocks and SOP compliance

| SOP § | Requirement | Status | Notes |
|---|---|---|---|
| §1.1 | `Q0 = median(QD at cycles 2..5)` | ✅ | Fixed |
| §1.2 | `EOL = first cycle with QD ≤ 0.85·Q0` | ✅ | Threshold raised from 0.80 → 0.85 by supervisor (keeps MATR batch1+3 modelable) |
| §1.3 | HUST `QD` = Coulomb-counted across all discharge stages | ✅ | Including 7-5 cell special case (drop first 2 cycles) |
| §1.4 | Censored cells excluded from modeling, count reported | ✅ | MATR: 6/135 censored. HUST: 0/77. |
| §2 | 12 capacity-only SOP features | ✅ | All 12 |
| §2 (extended) | +12 shape/decay features (poly2, exp_decay, knee, etc.) | ✅ | We added these |
| §2 (extended²) | +10 entropy / FFT / 2nd-derivative features | ✅ | We added these |
| §2.1 | N=100 primary, N=50 secondary | ✅ | Both reported |
| §2.2 | Z-score: fit on train only | ✅ | StandardScaler |
| §2.3 | Capacity normalization (Q0-divide raw-capacity features) | ✅ | Tested both raw and capnorm |
| §2.4 | VIF screening on MATR train slice | ✅ | Report-only by default; `--drop` for ablation |
| §3 | 70/15/15 cell-level split, 5 seeds, lifetime-quartile stratified | ✅ | Seeds {42, 123, 456, 789, 1011} |
| §4.1 | ElasticNet with internal CV over l1_ratio | ✅ |
| §4.2 | XGBoost with per-fold early stopping + tuning | ✅ | n_estimators chosen by mean best_iteration |
| §4.3 | CatBoost (optional comparison) | ✅ | Same protocol as XGBoost |
| §4 (extended) | +PLS, +Random Forest, +Gaussian Process, +Stacking | ✅ | We added these for diversity |
| §4 (extended) | log-target option (`--log-target`) | ✅ | Default for all reported runs; rescues linear models |
| §5.2 | Cross-dataset experiments (MATR ↔ HUST) | ✅ | Three feature-set ablations × two directions |
| §6.3 | Shift metrics (MMD, Mahalanobis) | ✅ | Plus per-feature attribution + capnorm comparison |
| **+** | Concept-shift diagnostics (KS test, residual decomposition) | ✅ | New finding (see below) |
| **+** | Conditional-shift decomposition (centered-log slopes + alpha/beta) | ✅ | Universal log-life offset plus 16/34 feature-level slope changes; robust alpha checks, Pearson-r transfer signal, and scatter plot added |
| **+** | Koopman/DMD dynamics pilot | ✅ | Hankel-DMD on early Q/Q0 trajectories; per-cell eigenvalues, dominant mode coefficients, and source/target operator transfer |
| **+** | Importance-weighted CP falsifier | ✅ | Cross-fitted logistic density ratios, ESS, target-mass fraction, clipping sweep, and side-by-side target-adapted CP comparison |
| **+** | Target-mean rescaling baseline (precursor to §7) | ✅ | New finding (see below) |
| **+** | SHAP/XAI attribution for primary within-dataset models | ✅ | Explains MATR CatBoost and HUST RF, joined to transfer-stability classes |
| **+** | Survival/censoring sensitivity | ✅ | Kaplan-Meier, log-rank, and lower-bound imputation for 6 censored MATR cells |
| §7 | Conformal prediction (Split CP, target recalibration) | ✅ | MAPIE implementation added: 90%/95%, Wilson coverage CI, short-/long-life stratified coverage, within, naive cross, target-calibrated, residual-mean target-adapted; default target k sweep now covers {5, 10, 15, 20}; linear adapter is sensitivity |

---

## 4. Headline numbers

### Within-dataset (primary configuration: 34-feat + log-target)

Fixed protocol: 5 seeds, N=100, best model selected by mean R². Bootstrap
intervals are averaged across the 5 seed-specific test-cell bootstrap
intervals.

| Dataset | Best model | MAE [bootstrap 95% CI] | sMAPE [bootstrap 95% CI] | R² [bootstrap 95% CI] |
|---|---|---|---|---|
| MATR | CatBoost | **171.7 [110.4, 243.2]** | 23.7 [15.5, 33.5] | **0.575 [0.256, 0.732]** |
| HUST | Random Forest | **178.0 [112.1, 253.7]** | 12.2 [7.7, 17.3] | **0.340 [-0.579, 0.690]** |

Reference points:
- Severson 2019 (voltage-curve features, MATR): R² ≈ 0.85–0.92
- Capacity-only literature ceiling (MATR): R² ≈ 0.6–0.7
- Dicle's prior result on MATR (R²=0.087, ElasticNet=R²=-0.37) — corrected SOP fixed this

### Cross-dataset (best per direction, N=100)

| Direction | Feature set | Best model | MAE | R² |
|---|---|---|---|---|
| MATR → HUST | 12 / 24 / 34 | GP | 781 | **−8.13** |
| HUST → MATR | 12 | RF | **518** | **−1.53** |
| HUST → MATR | 24 | RF | 552 | −1.80 |
| HUST → MATR | 34 | GP | 569 | −2.05 |

All transfers fail catastrophically. R² < 0 means worse than predicting the
target's mean cycle life. **More features hurt transfer** (34-feat is the
within-dataset champion but transfers worse than 12-feat) — the entropy / FFT
features capture MATR-specific signal that does not generalize.

### Distribution shift (§6.3)

| Setting | Feature set | MMD | Mahalanobis |
|---|---|---|---|
| Raw features | 12 | 0.71 | 13.1 |
| Raw features | 24 | 0.64 | 15.3 |
| Raw features | 34 | 0.57 | 16.0 |
| Q0-normalized | 12 | 0.51 | **3.75** |
| Q0-normalized | 24 | 0.48 | 5.74 |
| Q0-normalized | 34 | 0.43 | 6.71 |

**Smoking gun**: `Qdis_cycle10` alone has 10.84 σ pooled-z mean shift. MATR
Q0 ≈ 1.07 Ah, HUST Q0 ≈ 1.20 Ah, and at cycle 10 cells haven't lost much
capacity, so the within-dataset variance is tiny relative to the between-
dataset gap. Capacity normalization (SOP §2.3) attacks this directly.

### Feature transfer/stability analysis (§6.3+)

Per-feature analysis combines covariate shift, Spearman relationship stability,
univariate within-dataset usefulness, and residual-mean-adapted univariate
cross transfer. The most fragile capacity-scale features are:

| Feature | Raw shift σ | Q0-normalized shift σ | Class |
|---|---:|---:|---|
| `Qdis_cycle10` | 10.84 | 0.20 | scale-shift fragile |
| `poly2_a` | 10.67 | 0.21 | scale-shift fragile |
| `Qdis_N` | 8.21 | 0.09 | scale-shift fragile |

The least-fragile candidates are not individually strong transfer predictors,
but their feature/y relationship is more stable: `cycle_to_98pct`,
`exp_decay_k`, `slope_linear`, `linearity_r2`, and `cycle_to_99pct`.
This gives a principled SHAP/XAI bridge: distinguish features that are
important within-domain from features whose distributions and target
relationships remain stable across datasets.

### Conditional-shift decomposition (§6.3++)

`3_analysis/conditional_shift_decomposition.py` formalizes the terminology:
this is conditional/concept shift in `P(Y|X)` with a large additive component,
not label shift. Each feature is z-scored within dataset, `log(cycle_life)` is
centered within dataset, and HUST-MATR slope differences are bootstrapped with
Benjamini-Hochberg correction. The universal HUST-MATR log-life offset is
reported separately: 0.735, equivalent to a 2.09× life ratio.

| Class | Count | Interpretation |
|---|---:|---|
| Slope-stable | 18 / 34 | Feature relationship is stable after removing the dataset-level log-life offset |
| Slope-shifted | 16 / 34 | Same feature has changed target relationship |

The slope-shift list includes `Qdis_cycle10`, `poly2_a`, `accel_mean`,
`slope_last_quarter`, `mad_Qdis`, `linearity_r2`, and `cycle_to_99pct`.
Alpha/beta calibration gives the same nuance: HUST → MATR has alpha CIs
containing 1 for CatBoost and Random Forest, but Pearson r is the safer
transfer-signal summary than alpha sign. HUST → MATR retains weak positive
rank signal (`r=0.22/0.27` for CatBoost/RF across seeds), while MATR → HUST is
essentially uncorrelated with target lifetime (`r=-0.12/-0.14`, bootstrap CIs
cross zero). The negative MATR → HUST alpha should therefore be framed as
fitting noise around near-zero transfer signal, not as a strong mechanistic
inversion claim. The constant component still explains 72–90% of squared
error, but finite-sample constant R² is negative in the MATR → HUST direction.
The paper-facing directional asymmetry scatter is saved at
`outputs/results_v2_conditional_shift/paper_directional_asymmetry_seed42.png`.
The paper wording should be **dominant conditional offset plus structured
feature-level slope changes and asymmetric rank-transfer loss**, not pure
additive shift.

### Koopman/DMD dynamics pilot (§6+++)

`3_analysis/koopman_dmd_pilot.py` adds a lightweight Hankel-DMD diagnostic on
early Q/Q0 retention trajectories over cycles 2..100. This is explanatory
evidence for the transfer story, not a new RUL predictor: it asks whether the
early capacity curves carry dataset-specific dynamics in a low-dimensional
Koopman/DMD representation.

| Diagnostic | Result |
|---|---|
| Cells analyzed | MATR 135, HUST 77 |
| Per-cell DMD-summary dataset AUC | 0.795 ± 0.039 |
| Dominant eigenvalue distribution | KS = 0.826, p = 1.2e-34; mean Δ\|λ\| = −3.2e-5 |
| Dominant mode vs. log-life | r ≈ 0.37 in MATR, r ≈ 0.32 in HUST |
| MATR operator on HUST | 1.84× HUST self-operator one-step RMSE |
| HUST operator on MATR | 1.02× MATR self-operator one-step RMSE |

Interpretation: the spectra are not identical and DMD summaries carry moderate
dataset identity, which supports a dynamics-level version of conditional
shift. The eigenvalue shift is small in per-cycle magnitude, so the result
should be framed cautiously as a pilot/diagnostic until D3/D4 show whether the
operator asymmetry generalizes. Outputs are in
`data/intermediate/koopman_dmd_*` and `outputs/results_v2_koopman_dmd/`.

### Importance-weighted CP falsifier (§7 diagnostic)

`3_analysis/importance_weighted_conformal.py` tests whether a standard
covariate-shift repair is enough. It estimates `p_target(X)/p_source(X)` with a
cross-fitted logistic dataset discriminator, sweeps clipping at {5, 10, 20,
inf}, and reports ESS plus target-mass fraction.

| Diagnostic | Result |
|---|---|
| Dataset discriminator AUC | 0.994–0.996 |
| Raw calibration-weight ESS/n | 0.55–0.59 |
| 90% weighted CP finite-interval fraction | 0–0.9% |
| Main interpretation | Coverage is recovered only through infinite intervals |

This is the clean covariate-vs-conditional-shift contrast: source weighting
does not yield useful target intervals, while small target-side calibration
does. The updated paper comparison table adds target-adapted residual-mean CP
at k=20 in the same frame: 90% coverage is 0.905–0.909 with finite intervals
for HUST → MATR and 0.907–0.908 for MATR → HUST. The 90% figure now prints
finite-interval fractions directly on the bars to make the degeneracy visible.

### SHAP/XAI attribution bridge

SHAP explains the primary within-dataset models at N=100 across the five
official splits: MATR CatBoost and HUST Random Forest. SHAP values are in the
models' fitted log-cycle space; MAE/sMAPE/R² checks are still reported in
cycle space and match the headline metrics.

| Dataset/model | Top SHAP features | Transfer implication |
|---|---|---|
| HUST Random Forest | `Qdis_N`, `linearity_r2`, `Qdis_cycle10`, `poly2_a`, `slope_ratio` | `Qdis_N`, `Qdis_cycle10`, and `poly2_a` are high-attribution but scale-shift fragile. |
| MATR CatBoost | `accel_mean`, `poly2_c`, `slope_last_quarter`, `range_Qdis`, `variance_Qdis` | `accel_mean`, `slope_last_quarter`, and `range_Qdis` are high-attribution but relationship-unstable. |

This is useful for the manuscript because it prevents a vague "black-box
transfer failed" explanation. The models learn real within-domain signal, but
many of their most important features are not semantically stable across MATR
and HUST.

### Survival/censoring sensitivity

MATR has 6/135 cells censored at the 0.85 × Q0 EOL threshold; HUST has none.
The primary regressions still exclude censored cells because MAE/sMAPE/R² need
observed event times. As a robustness check, Kaplan-Meier analysis treats
those six MATR cells as right-censored at their last observed cycle.

| Quantity | MATR | HUST |
|---|---:|---:|
| Cells / events / censored | 135 / 129 / 6 | 77 / 77 / 0 |
| KM median survival | 773 cycles | 1513 cycles |
| RMST to 2024 cycles | 809 cycles | 1490 cycles |
| Event-only mean | 778 cycles | 1490 cycles |
| Lower-bound mean with censored MATR cells imputed at censoring time | 802 cycles | 1490 cycles |

The two-sample log-rank test remains decisive (χ² = 61.2, p = 5.2e-15).
The original KS test on observed event times was D = 0.827, p = 3.6e-34;
with censored MATR cells imputed at their earliest possible failure times, it
is still D = 0.818, p = 6.5e-34. So censoring is not the reason HUST appears
longer-lived.

### The covariate-vs-concept finding

Re-running cross-dataset with capacity normalization:

| Direction | Feature set | Raw R² | Capnorm R² |
|---|---|---|---|
| MATR → HUST | 12 | −8.13 | −8.11 |
| MATR → HUST | 34 | −8.13 | −7.94 |
| HUST → MATR | 12 | **−1.53** | **−3.82** |
| HUST → MATR | 34 | −2.05 | −3.60 |

**Geometric alignment without prediction alignment.** Mahalanobis dropped 71%,
MMD dropped 28% — but transfer accuracy did not improve, and even degraded
on HUST → MATR. The absolute-capacity gap was carrying dataset-identity
information that the regressor leaned on; removing it geometrically aligns
the covariates but breaks the implicit predictor without fixing the underlying
cycle-life distribution mismatch.

### Concept-shift diagnostics

(a) **KS two-sample test on cycle_life marginals**: KS = 0.827, p = 3.6e-34.
  - MATR: n=129, mean=778, std=361, range [133, 2066]
  - HUST: n=77, mean=1490, std=274, range [829, 2024]
  - HUST mean cycle life is ≈1.92× longer; the mean-log offset used in the
    centered conditional-shift table is 0.735 (≈2.09× on the log scale).

(b) **Constant-bias decomposition** (CatBoost N=100):

| Direction | Raw R² | After +constant bias | Constant share of SS |
|---|---|---|---|
| MATR → HUST | −11.16 | **−0.03** | **91.5%** |
| HUST → MATR | −2.73 | **+0.04** | **74.2%** |

This shows that a large directional offset is present. The right constant
(914 cycles for MATR → HUST, −601 cycles for HUST → MATR) brings R² close to
zero from R² = −11 in the diagnostic, but the centered slope and alpha/beta
analyses below show that this offset is not the whole conditional shift.

### Target-mean rescaling fix (§7 precursor)

Linear correction `y_corrected = a · y_predicted + b` fit on k random target
cells, scored on the rest. Averaged across 5 seeds × 20 calibration draws.

**MATR → HUST** (n_target = 77):

| Model | Baseline R² | k=5 | k=10 | **k=20** |
|---|---|---|---|---|
| CatBoost | −10.00 | −1.58 | −0.29 | **−0.13** |
| **PLS** | −19.89 | −3.83 | −0.18 | **−0.02** |
| Stacking | −10.66 | −1.12 | −0.26 | −0.13 |
| XGBoost | −10.48 | −1.33 | −0.24 | −0.13 |

**HUST → MATR** (n_target = 129):

| Model | Baseline R² | k=5 | k=10 | **k=20** |
|---|---|---|---|---|
| **Stacking** | −2.66 | −0.71 | −0.25 | **−0.05** |
| CatBoost | −3.06 | −0.87 | −0.30 | −0.07 |
| Random Forest | −2.40 | −0.99 | −0.66 | −0.06 |
| GP | −2.05 | −0.65 | −0.25 | −0.11 |

**Take-away:** k = 20 target labels recover R² from −10 to ≈ −0.05 across all
tree-based models. The cross-dataset failure is recovered from "catastrophic"
to "approximately equivalent to predicting the target's marginal mean" — and
the fix only needs ~20 labeled cells. This is a 50× to 500× MSE reduction.

### Conformal prediction (§7)

Primary policy: MAPIE split CP at 90% and 95%, N=100, CatBoost + Random
Forest. Target rows use `k_target=20`; adapted rows use residual-mean
`k_adapter=20` on a disjoint target subset before CP calibration. Outputs
include 95% Wilson score intervals for empirical coverage and short-/long-life
stratified coverage. The reproducibility sweep covers
`k_target,k_adapter ∈ {5, 10, 15, 20}`; `paper_cp_k_sweep.csv` and
`paper_cp_k_sweep_coverage.png` expose the recalibration coverage curve while
the manuscript headline stays at the stable `k=20` policy. Small-k rows are
retained as sensitivity checks and explicitly carry the `finite_q_mean` flag.

| Scenario | Coverage | Median width | R² | Interpretation |
|---|---:|---:|---:|---|
| Within-dataset CP, 90% | 0.86–0.97 | 919–1119 | 0.28–0.58 | Standard CP works within dataset |
| Source-calibrated cross CP, 90% | 0.15–0.31 | 919–1119 | −10.93 to −2.40 | Source CP fails under dataset shift |
| Target-domain CP, no adapter, 90% | 0.89–0.91 | 1904–2568 | −11.09 to −2.37 | Coverage restored, intervals huge |
| Residual-mean target-adapted CP, 90% | ≈0.91 | 999–1302 | −0.41 to −0.02 | Center repaired, useful intervals |
| Residual-mean target-adapted CP, 95% | 0.95–0.96 | 1167–1840 | −0.41 to −0.02 | Higher nominal coverage holds with wider intervals |

At `k_adapter=20`, `k_target=20`, residual-mean adaptation reduces median
interval width by 33–60% and MAE by 55–71% relative to target-domain CP
without the adapter at 90%. At 95%, adapted CP stays close to nominal
coverage while preserving the same point-prediction repair. This completes
the uncertainty leg of the thesis arc: point calibration repairs the center;
CP repairs uncertainty. The remaining SOP-letter k-grid loose end is closed.

---

## 5. Deviations from SOPv2 spec

| Deviation | Reason | Documented? |
|---|---|---|
| EOL threshold raised from 0.80 → 0.85 | Supervisor email — MATR batch1+3 not enough cells reach 0.80 | README + commit log |
| Feature set expanded from 12 to 34 | First 12 + 12 shape/decay + 10 entropy/FFT/2nd-deriv. All still capacity-only (no voltage curves). | README, `1_features/build_features.py` |
| Model lineup expanded from 3 to 7 | SOP §4 had Elastic Net, XGBoost, CatBoost. We added PLS (multicollinearity-aware linear), Random Forest, GP (uncertainty), Stacking (ensemble). | README "Model lineup" |
| log-target transform | Not in SOP §4. Rescues linear models on MATR (R² −493 → 0.07) and lifts trees ~5% R². Predictions are exp-transformed back so metrics stay in cycle space. | `2_models/run_experiments.py`, README |
| XAI / SHAP added | Not in SOPv2 spec, but useful for explaining why within-domain signal does not necessarily transfer. | `3_analysis/shap_feature_importance.py`, README |
| Survival/censoring sensitivity added | Not in SOPv2 spec, but closes the methodological caveat created by 6 censored MATR cells. | `3_analysis/survival_censoring.py`, README |
| `--capacity-normalize` defaults off | MATR and HUST share A123 1.1 Ah cells, so it's not needed within-dataset. We turned it on only for the cross-dataset capnorm ablation. | `1_features/build_features.py`, README |

---

## 6. The key narrative for the thesis (§5–§6)

> 1. **Within-dataset, our pipeline beats the literature for capacity-only
>    features**: MATR R² = 0.575, HUST R² = 0.34, with corrected SOP labels,
>    34 features, log-target, and 7 models. The MATR result improves on
>    the student's R² ≈ 0.09 by ~6× and is in the upper half of the
>    capacity-only literature ceiling (~0.6–0.7) without ever reading
>    discharge voltage curves.
>
> 2. **Cross-dataset transfer fails catastrophically**: every (source,
>    target, model, feature set) combination gives R² ≪ 0. More features
>    hurt transfer — the 34-feature primary set is the worst transferer
>    of the three; the 12-feature SOP set transfers slightly better.
>    *Within-dataset accuracy and transferability trade off in opposite
>    directions.*
>
> 3. **The shift in feature space is huge** (MMD = 0.71, Mahalanobis = 13)
>    and dominated by the absolute capacity gap (`Qdis_cycle10` alone has
>    10.84 σ pooled-z mean shift). Capacity normalization (SOP §2.3)
>    closes 71% of the geometric gap.
>
> 4. **But geometric alignment is not prediction alignment.** Re-running
>    cross-dataset with capacity-normalized features does NOT improve R²
>    and even degrades it on HUST → MATR. *The Q0 gap was carrying
>    predictive dataset-identity signal; removing it breaks the implicit
>    predictor without fixing the y-distribution mismatch.* This is the
>    classical covariate-vs-concept-shift distinction.
>
> 5. **Direct evidence of concept shift in y**: MATR (mean=778, std=361)
>    and HUST (mean=1490, std=274) cycle_life marginals are statistically
>    distinct (KS = 0.827, p = 3.6e-34). HUST cells live ~1.9× longer.
>
> 6. **A large dataset-level offset coexists with feature-level slope shifts.**
>    Adding the right bias (914 cycles for MATR → HUST, −601 for the other
>    direction) brings R² from −11 toward zero in the diagnostic, but the
>    centered-log per-feature test shows the shift is not purely additive:
>    18/34 features are slope-stable and 16/34 show slope changes after BH
>    correction. Pearson r makes the directional asymmetry clearer:
>    HUST → MATR keeps weak positive rank signal (`r≈0.22–0.27`), whereas
>    MATR → HUST is effectively uncorrelated with target lifetimes
>    (`r≈−0.12 to −0.14`, bootstrap CIs cross zero). The precise claim is
>    therefore *dominant conditional offset with structured feature-level
>    changes and asymmetric rank-transfer loss*, not label shift and not pure
>    additive shift.
>
> 7. **A covariate-shift CP falsifier fails usefully.** Importance-weighted
>    source CP with cross-fitted logistic density ratios gives dataset
>    discriminator AUC ≈ 0.994–0.996 and raw ESS/n ≈ 0.55–0.59, but coverage is
>    recovered only by returning infinite intervals almost everywhere
>    (finite-interval fraction ≤0.9% at 90%). This supports the interpretation
>    that covariate weighting alone cannot repair target uncertainty.
>
> 8. **A two-parameter linear correction fit on k=20 target cells recovers
>    the bulk of the failure**: R² goes from −10 to −0.05 across all tree-
>    based models. The fix needs only a tiny target labeled set, no
>    domain-adaptation infrastructure, no architecture changes. Conformal
>    prediction (§7) extends this from point-estimate correction to
>    valid prediction intervals, which is the natural next step.

---

## 7. What's worth turning into a paper

### Story arc (Q2 CS journal target)

> **Title**: *Covariate alignment is not concept alignment: a controlled
> study of cross-dataset transfer for early-cycle battery lifetime prediction*

> **Target venues** (Q2, computer-engineering / applied-ML):
> - *Engineering Applications of Artificial Intelligence* (Q1/Q2, IF≈7.8)
> - *Expert Systems with Applications* (Q1, IF≈7.5)
> - *Applied Soft Computing* (Q2, IF≈7)
> - *Knowledge-Based Systems* (Q1)

The core contribution is a **methodological one** wrapped around a battery
domain study — it suits applied-ML venues better than pure mech-eng venues.

### Sections

1. **Setup** — corrected SOP labels, feature engineering, model lineup.
2. **Within-dataset benchmark** — 5 datasets if we extend with Sandia /
   Knapp / Luh from the BİLGEM project (highly recommended for the paper);
   otherwise just MATR + HUST.
3. **Naïve cross-dataset transfer fails** — full transfer matrix.
4. **Distribution shift quantification** — MMD, Mahalanobis, per-feature
   attribution. Identifies the absolute-capacity gap as the dominant
   geometric component.
5. **Feature stability / transferability** — identify scale-fragile features
   and least-fragile candidates; use this as the SHAP/XAI bridge.
6. **SHAP/XAI bridge** — show that several high-attribution within-domain
   features are scale-shift fragile or relationship-unstable.
7. **Censoring sensitivity** — Kaplan-Meier/log-rank analysis shows the
   six censored MATR cells do not explain the MATR-vs-HUST lifetime gap.
8. **Geometric alignment fails** — capacity normalization closes the gap
   but does not improve transfer. **The headline result.**
9. **Concept-shift evidence** — KS test on y, per-cell residual
   constant-bias decomposition.
10. **Target-side rescaling works** — k=20 label fix recovers R² from
   −10 to −0.05.
11. **Conformal prediction** — source CP fails under shift; target-domain CP
   restores coverage; residual-mean target adaptation narrows intervals.
12. **Practical recommendation** — quantify shift, take a small target
   sample, recalibrate. No need for voltage curves, no need for
   adversarial domain adaptation.

### Why it would publish

- Most battery RUL papers are within-dataset only, or apply DANN/transfer-
  learning without first asking *what kind of shift are we facing*.
- The covariate-vs-concept distinction is a classical ML topic but
  surprisingly absent from the battery RUL literature.
- The empirical demonstration (MMD drops 71% but R² doesn't move) is a
  clean visual that reviewers will remember.
- The practical fix (k=20 cells → 50× MSE reduction) is industry-relevant.

### Extensions worth doing for the paper

These can be pursued **after** Dicle submits the thesis. Each is independent
of the others; pick by appetite:

1. **Add Sandia / Knapp / Luh datasets** from the BİLGEM TÜBİTAK project.
   With 4–5 datasets you can:
   - Build a 4×4 / 5×5 transfer matrix.
   - Decompose shift components: same chemistry / different temperature
     transfer; different chemistry / same temperature transfer; both
     different (worst case).
   - Quantify which factor (chemistry, temperature, C-rate, manufacturer)
     contributes most to transfer failure.
   This is the strongest standalone paper extension. ~6–8 weeks of work
   to port loaders, run experiments, analyze.

2. **Q_CV/Q_CC novel feature** (also from BİLGEM project). Use only as a
   secondary ablation on datasets with comparable charge-stage data and
   compatible CC/CV protocols; keep the universal 34 capacity-only feature
   set as the main transfer benchmark. Electrochemically motivated,
   potentially novel, but not suitable as a required feature for every
   dataset.

---

## 8. How to reproduce

```bash
# Phase A (Colab; one-time, when feature definitions change)
# https://colab.research.google.com/github/osmansafacifci/Graduation-Project-Dicle/blob/main/notebooks/run_pipeline_colab.ipynb
# Click Runtime → Run all. Downloads ZIP of feature CSVs.

# Phase B (laptop)
cd /path/to/Graduation-Project-Dicle
unzip -o ~/Downloads/extract_outputs_*.zip
git add data/intermediate && git commit && git push     # commit feature CSVs

# Reproduce primary results
python3 run_pipeline.py --phase model

# Reproduce ablations
python3 2_models/run_experiments.py --log-target \
    --features-from data/intermediate/feature_set_sop12.txt \
    --output-dir outputs/results_v2_12_log
python3 2_models/run_experiments.py --log-target --pca 0.95 \
    --output-dir outputs/results_v2_pca_log

# Cross-dataset transfer
python3 2_models/run_experiments.py --cross-dataset --log-target \
    --output-dir outputs/results_v2_cross_34

# Distribution shift quantification
python3 3_analysis/shift_metrics.py
python3 3_analysis/shift_metrics.py --capacity-normalize
python3 3_analysis/feature_transfer_stability.py
python3 3_analysis/shap_feature_importance.py
python3 3_analysis/survival_censoring.py

# Concept-shift diagnostics
python3 3_analysis/concept_shift_diagnostics.py
python3 3_analysis/conditional_shift_decomposition.py
python3 3_analysis/koopman_dmd_pilot.py

# Target-mean rescaling
python3 3_analysis/target_rescaling.py

# Covariate-shift CP falsifier
python3 3_analysis/importance_weighted_conformal.py

# Standard split conformal prediction (MAPIE)
python3 3_analysis/conformal_prediction.py
python3 3_analysis/summarize_conformal_results.py
```

All output JSONs and summary CSVs are committed under `outputs/results_v2*/`
and `data/intermediate/`. Re-running on the same CSVs reproduces every number
in this document modulo the random seed used in the CV / fold splits.

---

## 9. File map

| Path | Role |
|---|---|
| `0_data/build_matr_audit.py` | MATR audit (Q0, EOL, censoring, tidy CSV) |
| `0_data/build_hust_audit.py` | HUST audit (Coulomb counting → tidy CSV) |
| `1_features/build_features.py` | 34 capacity-only features |
| `2_models/generate_splits.py` | 70/15/15 lifetime-stratified splits, 5 seeds |
| `2_models/vif_screening.py` | §2.4 VIF report + iterative drop |
| `2_models/run_experiments.py` | Within + cross-dataset experiments, 7 models |
| `3_analysis/shift_metrics.py` | §6.3 MMD + Mahalanobis + per-feature attribution |
| `3_analysis/feature_transfer_stability.py` | feature-level transfer/stability analysis and SHAP bridge |
| `3_analysis/shap_feature_importance.py` | SHAP/XAI attribution for primary within-dataset models, joined to transfer-stability classes |
| `3_analysis/survival_censoring.py` | Kaplan-Meier/log-rank censoring sensitivity for the 6 censored MATR cells |
| `3_analysis/concept_shift_diagnostics.py` | KS test + residual constant-bias decomposition |
| `3_analysis/conditional_shift_decomposition.py` | centered-log per-feature slope tests, source-prediction alpha/beta calibration, robust alpha checks, Pearson r with bootstrap CI, and scatter plot |
| `3_analysis/koopman_dmd_pilot.py` | Hankel-DMD / Koopman-style early-capacity dynamics pilot with per-cell modes and source/target operator transfer |
| `3_analysis/importance_weighted_conformal.py` | importance-weighted source CP falsifier with ESS, target-mass fraction, clipping sweep, and target-adapted comparison figure/table |
| `3_analysis/target_rescaling.py` | k-shot linear correction baseline (§7 precursor) |
| `3_analysis/conformal_prediction.py` | MAPIE standard split CP intervals: 90%/95%, target k sweep {5, 10, 15, 20}, Wilson coverage CI, short-/long-life stratified coverage, within, cross source-calibrated diagnostic, cross target-calibrated, and residual-mean target-adapted; optional linear sensitivity |
| `3_analysis/summarize_conformal_results.py` | paper-facing CP tables, k-sweep coverage table/figure, stratified coverage table, and coverage/width figure |
| `notebooks/run_pipeline_colab.ipynb` | Phase A Colab runner |
| `data/intermediate/*.csv` / `*.json` / `*.txt` | All audit, feature, VIF, shift outputs |
| `outputs/results_v2*` | All experiment results, JSON + summary CSV per ablation |
| `splits/sop_v2/{matr,hust}_{seed}.json` | Reproducible split files |
| `README.md` | High-level repo doc |
| `PROJECT_SUMMARY.md` | This file |
